Repository: shoshan19-prog/matriya-front-

# MATRIYA Frontend - React

Modern React-based web interface for the MATRIYA RAG system.

## Features

- **React 18** - Modern React with hooks
- **Document Upload** - Drag & drop or click to upload
- **Semantic Search** - Search through uploaded documents
- **Collection Info** - View database statistics
- **Modern UI** - Clean, responsive design with Hebrew RTL support
- **Axios** - For API communication

## Development

2. **Start the development server**:
```bash
npm start
```

The app will open at http://localhost:3000

## Configuration

### Backend API URL

The frontend uses the `REACT_APP_API_BASE_URL` environment variable to connect to the backend.

**For local development:**
1. Create a `.env` file in the `front` directory
2. Add: `REACT_APP_API_BASE_URL=http://localhost:8000`
3. Restart the development server

**For production (Vercel):**
The environment variable is automatically set to `https://matriya-back.vercel.app` in `vercel.json`.

See `ENV_SETUP.md` for detailed instructions.

## Project Structure

```
front/
├── public/
│   └── index.html          # HTML template
├── src/
│   ├── components/
│   │   ├── UploadTab.js    # Upload component
│   │   ├── SearchTab.js    # Search component
│   │   └── InfoTab.js      # Info component
│   ├── App.js              # Main app component
│   ├── App.css             # App styles
│   ├── index.js            # Entry point
│   └── index.css           # Global styles
├── package.json
└── README.md
```

## Features in Detail

### Upload Tab
- Drag and drop files
- Click to browse
- Progress indicator
- Success/error messages
- Supports: PDF, DOCX, TXT, DOC, XLSX, XLS

### Search Tab
- Semantic search across all documents
- Configurable number of results
- Shows similarity scores
- Displays relevant text chunks
- Enter key support

### Info Tab
- Collection name
- Document count
- Database path
- Refresh button

## Loop Engineering

This repo's automated loops (`loops/`) follow the MATRIYA Loop Engineering
architectural principles. Those principles have a **single canonical source of
truth** — do not copy them here; reference only:

📄 **[Loop Engineering — Architectural Principles](https://github.com/shoshan19-prog/matriya-back/blob/main/docs/LOOP_ENGINEERING_PRINCIPLES.md)**
&nbsp;(canonical, owned by MATRIYA, in `matriya-back/docs/`)

The local implementation for this frontend lives in [`loops/`](loops/) (LOOP.md,
STATE.md, loop-run-log.md, loop-budget.md, MONITORING-POLICY.md).

File: docs/PRODUCT_STORY_FIRE_RETARDANT_PLASTER.md
# Product Reconstruction — טיח מעכב בעירה (fire-retardant plaster, IGNIVER-equivalent)

> Extraction #6, chosen by **Expected Knowledge Gain** as a 2nd Fire-domain source (Fire had only INT-TFX). Honest verdict: the in-house record is **THIN** — one formulation sheet (17 formulas) + two qualitative burner screens, surrounded by competitor/standards PDFs. A legitimately small but genuine yield. Read-only; raw compositions kept local.
>
> *Prepared 2026-06-28. Same rules: never invent; VERIFIED vs ASSUMPTION; source per statement; contradictions preserved; absence reported.*

---

## 0. Identity & scope reconciliation

**Product/family:** lightweight **gypsum + exfoliated-vermiculite** passive fire-protection plaster (SFRM class), reverse-engineered from Saint-Gobain/Gyproc **IGNIVER**; later branches add white cement and ATH/Mg(OH)₂ flame-retardant fillers. **Second Fire-domain source**, distinct from INT-TFX (intumescent coating). `[VERIFIED — "פורמולציה המקבילה ל-igniver" in the weekly plan]`

**Scope reconciliation (important):** the agent also found a fully-quantitative **A1 reaction-to-fire certificate** — but that belongs to the sibling **PRO-TECH-A1 *paint*** (ΔT 16.4 °C, 0 s flaming, 5.1% mass loss; cert 7213222375), **not** the plaster. That measured fire result is **attributed to PRO-TECH-A1** (reconstructed separately), so it is **not** counted as the plaster's evidence here. The plaster itself has **0 production decisions** and no standardized fire result yet.

**Primary source:** `פורמולציות.xlsx` (id `1pPNf9evkmLFckJJ660emTFcWyRFTQFgY`) — 17 formulas (001–017, Jan–Jul 2025) + weekly plan (id `1aQgDpNm41WLTjFG5gL1CgQMYCZ4LxJ-0`). Standards/quotes (ת"י 1733-2, EN 13381-4, APPLUS+ ASTM) define the *target* but carry no executed Fresco result.

---

## 1. Knowledge Episodes (the plaster)

### EP-FP-01 — Match IGNIVER density with gypsum+vermiculite (formulas 001–008)
- **Hypothesis:** lower gypsum + more V2 vermiculite lowers density toward IGNIVER's ~0.35 g/cm³ dry.
- **Results (MEASURED density):** F001 dry 0.55 (too dense); F002 dry 0.39 (adhesion ok, no cracking 3d); F005 dry **0.30** (closest to IGNIVER 0.35) **but still wet & friable after 5 days.**
- **Decision:** pursue low-gypsum/high-V2 (F002, F005). **Outcome:** partial.
- **Domains:** `Density = MEASURED`, `Fire = qualitative (no test yet)` · **Stages:** `LAB_TRIAL, MEASURE_DENSITY, DECISION` · materials: vermiculite V2 (+), gypsum (+).

### EP-FP-02 — Burner screening of F002 & F005 (the only fire test)
- **Experiment:** **2-minute direct-flame burner test** (27.03.2025) on F002 and F005.
- **Results (QUALITATIVE):** both "similar to IGNIVER" — **no smoke, no disintegration.** No time-to-failure, no temperature, no rating (thermocouples were still being sourced).
- **Decision:** concept validated; move toward standardized EN 13381-4 / ASTM. **Outcome:** success (qualitative).
- **Domains:** `Fire Resistance = qualitative` · **Stages:** `LAB_TRIAL, MEASURE_FIRE (burner), DECISION` · materials: vermiculite V2 (+), gypsum (+), SX68A/mica (neutral).

### EP-FP-03 — Cement-modified variants (formulas 012–014)
- **Experiment:** white cement at 1/2/3% on the gypsum base (04.05.2025; cast 08.05).
- **Results:** **ABSENT** — no burner/fire result recorded ("awaiting drying"). **Outcome:** open.
- **Domains:** Fire (intended, not executed) · materials: white cement (effect unknown).

### EP-FP-04 — Dedicated flame-retardant fillers ATH / Mg(OH)₂ (formulas 015–017)
- **Experiment:** F015 (ATH 3%), F016 (ATH+mica), F017 (ATH 5% + Mg(OH)₂ 5% + LAPINUS C10 anti-crack fiber).
- **Results:** **ABSENT** — compositions only; no densities or fire results. **Outcome:** open.
- **Domains:** Fire (intended) · materials: ATH (+ `[ASSUMPTION — role label]`), Mg(OH)₂ (+ `[ASSUMPTION]`), LAPINUS C10 (anti-crack +).

### EP-FP-05 — Standardized certification pathway (planned, not executed)
- **Decision:** quotes obtained (APPLUS+ Spain ASTM SFRM suite; SII Israel ת"י 1733-2 / EN 13381-4, ~6,854 ₪/sample).
- **Results:** **no certificate / test report for the Fresco plaster in the corpus.** **Outcome:** open (procurement only).

---

## 2. Counts, fire-data verdict, honesty

| Metric | Value |
|--------|-------|
| Episodes (plaster) | **5** (EP-FP-01…05) |
| Production decisions (plaster) | **0** (the A1 cert is the *paint's*, counted under PRO-TECH-A1) |
| Family | gypsum+vermiculite fire-protection plaster (SFRM, IGNIVER-equiv) |
| Fire Resistance | **qualitative only** (a 2-min burner screen) — no rating/time/temperature |
| Density | **MEASURED** (0.30–0.55 g/cm³) — a 2nd measured Density source |
| Standardized fire results (EN/ASTM) | **ABSENT** — target specs + price quotes only |

**Fire-data verdict:** mostly mentions + one crude but genuine burner screen. For the plaster, every standardized fire number is a *target*, not a result.

**Contradictions preserved (VERIFIED):**
- **Product scope:** "מעכב בעירה ממטוס" (aerial wildfire retardant, NFPA 18 liquid) shares the Hebrew phrase but is a **completely different product** — not merged.
- **Units:** F012 quantities sum to ~30 g not 1000 g (likely a 30 g pilot or typo) — preserved as-is.
- **Date:** F001 labeled 07.01.2024 inside a 2025 series — likely a year typo.

**Absences:** no furnace/EN 13381-4 results, no temperature curves, no time-to-failure, no thermocouple data, no fire results for formulas 010–017, no production decision for the plaster; one potentially-decisive `.msg` certification email was unreadable (unsupported mime).

> A small, honest yield that still earns its place: it makes **Fire a 2-product domain** (breaking the single-product penalty) and adds a **2nd measured Density source** — exactly the gaps it was picked to fill — while contributing rich negative/incomplete knowledge (the cement and ATH branches have no results yet).

File: docs/PRODUCT_STORY_TEL_AVIV_THERMAL.md
# Product Reconstruction — טיח תל אביב תרמי (Tel Aviv **Thermal** Plaster) — a HALTED product

> Extraction #1 of the Organizational Learning Backlog plan. A deliberately chosen **stopped / failed** product — its value is **negative knowledge** (Dead-End Memory): what process led nowhere. Read-only; nothing in Drive modified. Full raw recipes kept local, outside git; changes described qualitatively.
>
> *Prepared 2026-06-28. Source-anchored from the same Drive corpus as the base product. Same rules: never invent; VERIFIED vs ASSUMPTION; every statement references its source; contradictions preserved; absence reported.*

---

## 0. Identity & status

**Product:** טיח תל אביב **תרמי / תרמית** — a thermal-insulating variant of the base Tel Aviv plaster. **Separate product** from the base PR00042 (kept apart per the base reconstruction). `[VERIFIED]`

**Family:** restoration plaster (same family as the base — so this extraction adds **episodes and a production-decision count of 0**, but **not** a new family). `[VERIFIED]`

**Status:** **HALTED / never finalized.** Active Jan–Feb 2025; the last dated entry (12.02.2025) re-opens the work with a new binder/aggregate plan, and the record then stops with no convergence. `[VERIFIED]`

**Target reference:** the commercial **Mister Fix** thermal plaster ("ניתן לראות רק מלט, קרקל ואולי אגרגאט ממש קטן" — copy that fineness). `[VERIFIED]`

**Sources** (read directly):
- `טיח תל אביב תרמי.xlsx` (id `1FdBKtgRKHxsQP3e0pESd20lG7tPKg1P_`) — per-mix experiment log, 20.01.2025+, with Aric's per-mix verdicts.
- `דוח מעקב חודש דצמבר.docx` (id `1Qr2Hr2xPTWOg_Iw_piB5ggVkh5oNRmjV`) — day-by-day task log 25.09.2024–12.02.2025.

---

## 1. Knowledge Episodes (decision cycles)

Each episode carries the canonical fields plus **process stages** and **outcome**, for the Organizational Learning corpus. All VERIFIED from the two sources above.

### EP-TH-01 — Will a vermiculite thermal variant flow and hold together?
- **Question:** can we make the base thermal by swapping aggregate → vermiculite (70% V3 + 30% V2)? *(directive 05.01.2025)*
- **Hypothesis:** vermiculite gives thermal insulation while keeping a workable plaster.
- **Experiment:** mixes 001/002 (20–21.01.2025), 5 kg.
- **Results:** density **1.36 g/cm³** *(a real measured value)*; Aric: "הורמיקוליט שותה את המים", "חסר חומר מחבר, הטיח נשבר", "אין זרימה".
- **Decision:** REJECTED → re-trial. **Why:** vermiculite drinks the water → no flow, no cohesion, breaks.
- **Next:** more cement; try perlite (absorbs less water).
- **Stages:** `SUPPLIER_CHANGE, LAB_TRIAL, DECISION`  · **Outcome:** `retrial` · prod-decision: no.

### EP-TH-02 — Match the reference's fineness (drop the large aggregate)
- **Hypothesis:** the mix is too coarse vs Mister Fix.
- **Decision:** remove the large aggregate "כי במיסטרפיקס אין" (Aric).
- **Stages:** `MEETING, LAB_TRIAL, DECISION` · **Outcome:** `retrial` · prod-decision: no.

### EP-TH-03 — More cement to fix cohesion (mix 003)
- **Experiment:** mix 003 (29.01.2025).
- **Results:** "לא טובה."
- **Decision:** REJECTED → re-trial. **Why/next:** raise cement; "פרליט שותה פחות מים מורמיקוליט אפשר לנסות להמשיך איתו."
- **Stages:** `LAB_TRIAL, DECISION` · **Outcome:** `retrial` · prod-decision: no.

### EP-TH-04 — Perlite vs pumice as the lightweight filler (mixes 004–007)
- **Hypothesis:** perlite / pumice absorb less water than vermiculite.
- **Experiment:** mixes 004–007 (06.02.2025): 006 = perlite-instead, 007 = pumice-instead.
- **Decision:** REJECTED → re-trial (neither converges).
- **Stages:** `LAB_TRIAL, DECISION` · **Outcome:** `retrial` · prod-decision: no.

### EP-TH-05 — Lighter mix, but does it hold? (mix 008)
- **Experiment:** mix 008 (16.02.2025) — light/airy.
- **Results:** "נשבר יחסית בקלות" (breaks fairly easily).
- **Decision:** REJECTED. **Stages:** `LAB_TRIAL, DECISION` · **Outcome:** `retrial` · prod-decision: no.

### EP-TH-06 — Pumice variant verdict (mix 010)
- **Experiment:** mix 010 (17.02.2025), pumice variant.
- **Results:** "חומר פחות טוב מהפומיס, שותה הרבה מים ולא מחובר טוב, קצת נשבר."
- **Decision:** REJECTED. **Why:** pumice drinks water, poor bonding, breaks.
- **Stages:** `LAB_TRIAL, DECISION` · **Outcome:** `rejected` · prod-decision: no.

### EP-TH-07 — Reset the approach (meeting with Aric, 12.02.2025)
- **Decision:** redo with **NHL5** (or raise NHL by 5% if already NHL5); sample **PORAVER** lightweight aggregate 1–2 mm & 2–4 mm. *(latest dated entry — product then stops.)*
- **Stages:** `MEETING, SUPPLIER_CHANGE, DECISION` · **Outcome:** `open` (no convergence; halted) · prod-decision: no.

**Supplier event in-period (VERIFIED):** anti-foam **AGITAN 80 → BAXSN BY150** (23.01.2025) — AGITAN had no restock date; BAXSN equally effective at lower cost. *(folded as a `SUPPLIER_CHANGE` within the period; not a standalone product episode.)*

---

## 2. Dead-End Memory (the whole point of this extraction)

| Tried | Failed because | Source |
|-------|----------------|--------|
| Vermiculite thermal (001/002) | drinks water → no flow, no cohesion, breaks (density 1.36) | thermal xlsx; task log |
| Keep the large aggregate | reference Mister Fix has none → too coarse | thermal xlsx |
| Mix 003 as-is | "לא טובה" → needs more cement | task log |
| Pumice filler (007/010) | absorbs much water, poor bonding, breaks | thermal xlsx |
| Light mix 008 | breaks fairly easily | thermal xlsx |

**Root cause codified:** lightweight fillers (**vermiculite > perlite > pumice**) **drink water, kill flow, weaken cohesion**; raising cement (3→5→10%) improved density/compaction but never solved flow+cohesion together. **The thermal product was never finalized.** `[VERIFIED]`

---

## 3. Counts & honesty

| Metric | Value |
|--------|-------|
| Episodes | **7** |
| Production decisions | **0** (never reached production) |
| Family | restoration plaster *(same as base — no new family added)* |
| Strength (MPa) measurements | **ABSENT** — only **density (g/cm³)** was measured, once (1.36) |
| SEM episodes | **ABSENT** — so this product still cannot test OLH-2 (skip-SEM → re-trial) |
| Meeting minutes / emails / handwritten | ABSENT as dedicated docs (meeting outcomes survive as one-liners in the log) |
| Contradictions | none found between the two thermal sources |

**Process signal (HYPOTHESIS-level, do not promote):** every thermal cycle was a `LAB_TRIAL → DECISION` with **no FIELD_REPORT and no strength/SEM measurement** before deciding — and **every one failed or re-tried**. This is consistent with OLH-7 ("skipping water-absorption characterization before choosing a lightweight aggregate → repeated failure"), but it is **one product, support still far below the gate** — it stays a hypothesis.

> Negative knowledge captured: if anyone proposes "make Tel Aviv plaster thermal with a lightweight filler," Dead-End Memory now answers — *tried vermiculite, perlite, and pumice (Jan–Feb 2025); all drink water and kill flow; never finalized; the open lead was NHL5 + PORAVER aggregate, never pursued.*
